Repository: SimonEnsemble/PropellantStorage

# adsorbed Xenon propellant storage

Julia code in a Pluto notebook to reproduce all data in the article:

> Adsorbed xenon propellant storage: are nanoporous materials worth the weight?
> M. T. Huynh, N. Gantzler, S. Hough, D. Roundy, P. K. Thallapally, C. M. Simon

File: data/NIST_data/experimental_isotherms/Ni-MOF-74/10.1021ar5003126.Isotherm15.json
{
    "filename": "10.1021ar5003126.Isotherm15",
    "DOI": "10.1021/ar5003126",
    "articleSource": "Figure 3b",
    "date": "2016-06-13",
    "digitizer": "David Anderegg",
    "adsorbent": {
        "hashkey": "NIST-MATDB-775250b0154475da1a9521dd991a76d6",
        "name": "MOF-74-Ni"
    },
    "adsorbates": [
        {
            "InChIKey": "FHNFHKCVQCLJFQ-UHFFFAOYSA-N",
            "name": "Xenon"
        }
    ],
    "category": "exp",
    "temperature": 298,
    "isotherm_type": "",
    "adsorptionUnits": "wt%",
    "pressureUnits": "bar",
    "compositionType": "molefraction",
    "concentrationUnits": "",
    "isotherm_data": [
        {
            "pressure": 0,
            "total_adsorption": 0,
            "species_data": [
                {
                    "InChIKey": "FHNFHKCVQCLJFQ-UHFFFAOYSA-N",
                    "composition": 1,
                    "adsorption": 0
                }
            ]
        },
        {
            "pressure": 0.054422,
            "total_adsorption": 0.957209,
            "species_data": [
                {
                    "InChIKey": "FHNFHKCVQCLJFQ-UHFFFAOYSA-N",
                    "composition": 1,
                    "adsorption": 0.957209
                }
            ]
        },
        {
            "pressure": 0.099773,
            "total_adsorption": 1.33553,
            "species_data": [
                {
                    "InChIKey": "FHNFHKCVQCLJFQ-UHFFFAOYSA-N",
                    "composition": 1,
                    "adsorption": 1.33553
                }
            ]
        },
        {
            "pressure": 0.199546,
            "total_adsorption": 1.89686,
            "species_data": [
                {
                    "InChIKey": "FHNFHKCVQCLJFQ-UHFFFAOYSA-N",
                    "composition": 1,
                    "adsorption": 1.89686
                }
            ]
        },
        {
            "pressure": 0.297052,
            "total_adsorption": 2.65218,
            "species_data": [
                {
                    "InChIKey": "FHNFHKCVQCLJFQ-UHFFFAOYSA-N",
                    "composition": 1,
                    "adsorption": 2.65218
                }
            ]
        },
        {
            "pressure": 0.399093,
            "total_adsorption": 3.21308,
            "species_data": [
                {
                    "InChIKey": "FHNFHKCVQCLJFQ-UHFFFAOYSA-N",
                    "composition": 1,
                    "adsorption": 3.21308
                }
            ]
        },
        {
            "pressure": 0.496599,
            "total_adsorption": 4.16195,
            "species_data": [
                {
                    "InChIKey": "FHNFHKCVQCLJFQ-UHFFFAOYSA-N",
                    "composition": 1,
                    "adsorption": 4.16195
                }
            ]
        },
        {
            "pressure": 0.594104,
            "total_adsorption": 4.91727,
            "species_data": [
                {
                    "InChIKey": "FHNFHKCVQCLJFQ-UHFFFAOYSA-N",
                    "composition": 1,
                    "adsorption": 4.91727
                }
            ]
        },
        {
            "pressure": 0.696145,
            "total_adsorption": 5.67171,
            "species_data": [
                {
                    "InChIKey": "FHNFHKCVQCLJFQ-UHFFFAOYSA-N",
                    "composition": 1,
                    "adsorption": 5.67171
                }
            ]
        },
        {
            "pressure": 0.895692,
            "total_adsorption": 6.79438,
            "species_data": [
                {
                    "InChIKey": "FHNFHKCVQCLJFQ-UHFFFAOYSA-N",
                    "composition": 1,
                    "adsorption": 6.79438
                }
            ]
        },
        {
            "pressure": 0.993197,
            "total_adsorption": 7.5497,
            "species_data": [
                {
                    "InChIKey": "FHNFHKCVQCLJFQ-UHFFFAOYSA-N",
                    "composition": 1,
                    "adsorption": 7.5497
                }
            ]
        }
    ]
}
