Repository: SimonEnsemble/PropellantStorage

# adsorbed Xenon propellant storage

Julia code in a Pluto notebook to reproduce all data in the article:

> Adsorbed xenon propellant storage: are nanoporous materials worth the weight?
> M. T. Huynh, N. Gantzler, S. Hough, D. Roundy, P. K. Thallapally, C. M. Simon

File: data/isotherms/10.1016j.micromeso.2012.11.013.isotherm1.json
{
    "filename": "10.1016j.micromeso.2012.11.013.isotherm1",
    "DOI": "10.1016/j.micromeso.2012.11.013",
    "articleSource": "UNKNOWN",
    "date": "1000-01-01",
    "digitizer": "UNKNOWN",
    "adsorbent": {
        "hashkey": "NIST-MATDB-acbbe796d49416e999dc819f2ae65fe9",
        "name": "MOF-505"
    },
    "adsorbates": [
        {
            "InChIKey": "FHNFHKCVQCLJFQ-UHFFFAOYSA-N",
            "name": "Xenon"
        }
    ],
    "category": "",
    "temperature": 298,
    "isotherm_type": "",
    "adsorptionUnits": "mmol/g",
    "pressureUnits": "bar",
    "compositionType": "molefraction",
    "concentrationUnits": "",
    "isotherm_data": [
        {
            "pressure": 0.15166,
            "total_adsorption": 0.194152,
            "species_data": [
                {
                    "InChIKey": "FHNFHKCVQCLJFQ-UHFFFAOYSA-N",
                    "composition": 1,
                    "adsorption": 0.194152
                }
            ]
        },
        {
            "pressure": 0.308976,
            "total_adsorption": 0.46874,
            "species_data": [
                {
                    "InChIKey": "FHNFHKCVQCLJFQ-UHFFFAOYSA-N",
                    "composition": 1,
                    "adsorption": 0.46874
                }
            ]
        },
        {
            "pressure": 0.709416,
            "total_adsorption": 1.2925,
            "species_data": [
                {
                    "InChIKey": "FHNFHKCVQCLJFQ-UHFFFAOYSA-N",
                    "composition": 1,
                    "adsorption": 1.2925
                }
            ]
        },
        {
            "pressure": 1.23857,
            "total_adsorption": 2.11626,
            "species_data": [
                {
                    "InChIKey": "FHNFHKCVQCLJFQ-UHFFFAOYSA-N",
                    "composition": 1,
                    "adsorption": 2.11626
                }
            ]
        },
        {
            "pressure": 1.79632,
            "total_adsorption": 2.94861,
            "species_data": [
                {
                    "InChIKey": "FHNFHKCVQCLJFQ-UHFFFAOYSA-N",
                    "composition": 1,
                    "adsorption": 2.94861
                }
            ]
        },
        {
            "pressure": 2.15386,
            "total_adsorption": 3.37765,
            "species_data": [
                {
                    "InChIKey": "FHNFHKCVQCLJFQ-UHFFFAOYSA-N",
                    "composition": 1,
                    "adsorption": 3.37765
                }
            ]
        },
        {
            "pressure": 2.61151,
            "total_adsorption": 3.67798,
            "species_data": [
                {
                    "InChIKey": "FHNFHKCVQCLJFQ-UHFFFAOYSA-N",
                    "composition": 1,
                    "adsorption": 3.67798
                }
            ]
        },
        {
            "pressure": 3.12636,
            "total_adsorption": 4.01263,
            "species_data": [
                {
                    "InChIKey": "FHNFHKCVQCLJFQ-UHFFFAOYSA-N",
                    "composition": 1,
                    "adsorption": 4.01263
                }
            ]
        },
        {
            "pressure": 4.05595,
            "total_adsorption": 4.61329,
            "species_data": [
                {
                    "InChIKey": "FHNFHKCVQCLJFQ-UHFFFAOYSA-N",
                    "composition": 1,
                    "adsorption": 4.61329
                }
            ]
        },
        {
            "pressure": 5.01415,
            "total_adsorption": 4.89646,
            "species_data": [
                {
                    "InChIKey": "FHNFHKCVQCLJFQ-UHFFFAOYSA-N",
                    "composition": 1,
                    "adsorption": 4.89646
                }
            ]
        },
        {
            "pressure": 5.98664,
            "total_adsorption": 5.16247,
            "species_data": [
                {
                    "InChIKey": "FHNFHKCVQCLJFQ-UHFFFAOYSA-N",
                    "composition": 1,
                    "adsorption": 5.16247
                }
            ]
        },
        {
            "pressure": 6.95914,
            "total_adsorption": 5.29976,
            "species_data": [
                {
                    "InChIKey": "FHNFHKCVQCLJFQ-UHFFFAOYSA-N",
                    "composition": 1,
                    "adsorption": 5.29976
                }
            ]
        },
        {
            "pressure": 7.88873,
            "total_adsorption": 5.44564,
            "species_data": [
                {
                    "InChIKey": "FHNFHKCVQCLJFQ-UHFFFAOYSA-N",
                    "composition": 1,
                    "adsorption": 5.44564
                }
            ]
        },
        {
            "pressure": 8.87553,
            "total_adsorption": 5.53145,
            "species_data": [
                {
                    "InChIKey": "FHNFHKCVQCLJFQ-UHFFFAOYSA-N",
                    "composition": 1,
                    "adsorption": 5.53145
                }
            ]
        },
        {
            "pressure": 9.91954,
            "total_adsorption": 5.62584,
            "species_data": [
                {
                    "InChIKey": "FHNFHKCVQCLJFQ-UHFFFAOYSA-N",
                    "composition": 1,
                    "adsorption": 5.62584
                }
            ]
        }
    ]
}

File: data/isotherms/10.1016j.micromeso.2012.11.013.isotherm3.json
{
    "filename": "10.1016j.micromeso.2012.11.013.isotherm3",
    "DOI": "10.1016/j.micromeso.2012.11.013",
    "articleSource": "UNKNOWN",
    "date": "1000-01-01",
    "digitizer": "UNKNOWN",
    "adsorbent": {
        "hashkey": "NIST-MATDB-2c9380bddc59f547484ff729eab7d7cb",
        "name": "IRMOF-1"
    },
    "adsorbates": [
        {
            "InChIKey": "FHNFHKCVQCLJFQ-UHFFFAOYSA-N",
            "name": "Xenon"
        }
    ],
    "category": "",
    "temperature": 298,
    "isotherm_type": "",
    "adsorptionUnits": "mmol/g",
    "pressureUnits": "bar",
    "compositionType": "molefraction",
    "concentrationUnits": "",
    "isotherm_data": [
        {
            "pressure": 0.112524,
            "total_adsorption": 0.304317,
            "species_data": [
                {
                    "InChIKey": "FHNFHKCVQCLJFQ-UHFFFAOYSA-N",
                    "composition": 1,
                    "adsorption": 0.304317
                }
            ]
        },
        {
            "pressure": 0.380129,
            "total_adsorption": 0.650796,
            "species_data": [
                {
                    "InChIKey": "FHNFHKCVQCLJFQ-UHFFFAOYSA-N",
                    "composition": 1,
                    "adsorption": 0.650796
                }
            ]
        },
        {
            "pressure": 0.873087,
            "total_adsorption": 0.921218,
            "species_data": [
                {
                    "InChIKey": "FHNFHKCVQCLJFQ-UHFFFAOYSA-N",
                    "composition": 1,
                    "adsorption": 0.921218
                }
            ]
        },
        {
            "pressure": 1.84492,
            "total_adsorption": 1.3353,
            "species_data": [
                {
                    "InChIKey": "FHNFHKCVQCLJFQ-UHFFFAOYSA-N",
                    "composition": 1,
                    "adsorption": 1.3353
                }
            ]
        },
        {
            "pressure": 2.80266,
            "total_adsorption": 1.74094,
            "species_data": [
                {
                    "InChIKey": "FHNFHKCVQCLJFQ-UHFFFAOYSA-N",
                    "composition": 1,
                    "adsorption": 1.74094
                }
            ]
        },
        {
            "pressure": 3.76041,
            "total_adsorption": 2.13812,
            "species_data": [
                {
                    "InChIKey": "FHNFHKCVQCLJFQ-UHFFFAOYSA-N",
                    "composition": 1,
                    "adsorption": 2.13812
                }
            ]
        },
        {
            "pressure": 4.73224,
            "total_adsorption": 2.47615,
            "species_data": [
                {
                    "InChIKey": "FHNFHKCVQCLJFQ-UHFFFAOYSA-N",
                    "composition": 1,
                    "adsorption": 2.47615
                }
            ]
        },
        {
            "pressure": 5.64773,
            "total_adsorption": 2.78882,
            "species_data": [
                {
                    "InChIKey": "FHNFHKCVQCLJFQ-UHFFFAOYSA-N",
                    "composition": 1,
                    "adsorption": 2.78882
                }
            ]
        },
        {
            "pressure": 6.5914,
            "total_adsorption": 3.05925,
            "species_data": [
                {
                    "InChIKey": "FHNFHKCVQCLJFQ-UHFFFAOYSA-N",
                    "composition": 1,
                    "adsorption": 3.05925
                }
            ]
        },
        {
            "pressure": 7.5914,
            "total_adsorption": 3.30432,
            "species_data": [
                {
                    "InChIKey": "FHNFHKCVQCLJFQ-UHFFFAOYSA-N",
                    "composition": 1,
                    "adsorption": 3.30432
                }
            ]
        },
        {
            "pressure": 8.57731,
            "total_adsorption": 3.50713,
            "species_data": [
                {
                    "InChIKey": "FHNFHKCVQCLJFQ-UHFFFAOYSA-N",
                    "composition": 1,
                    "adsorption": 3.50713
                }
            ]
        },
        {
            "pressure": 9.53506,
            "total_adsorption": 3.67615,
            "species_data": [
                {
                    "InChIKey": "FHNFHKCVQCLJFQ-UHFFFAOYSA-N",
                    "composition": 1,
                    "adsorption": 3.67615
                }
            ]
        },
        {
            "pressure": 9.98576,
            "total_adsorption": 3.77756,
            "species_data": [
                {
                    "InChIKey": "FHNFHKCVQCLJFQ-UHFFFAOYSA-N",
                    "composition": 1,
                    "adsorption": 3.77756
                }
            ]
        }
    ]
}
